Repository: aidasmik/YbYAG

# Yb:YAG

## Optical spectra

## Literature comparison

## Photoluminescence
Coated Samples
Sample A:

File: data/YbYAG_coated_sample_coating_match_summary.csv
sample,side,plateau_reflectance_percent_1000_1150,lower_50_percent_edge_nm,normalized_reflectance_800_850,normalized_reflectance_900_930,normalized_reflectance_1020_1060,normalized_reflectance_1100_1200,transmission_percent_1030,transmission_percent_1064,transmission_percent_1100_1200,best_candidate_material_pair,best_candidate_center_nm,best_candidate_upper_edge_nm
5% Yb,A,105.07221,894.5281457988826,0.2206976516435697,0.6767226081948786,1.0066970134158213,0.9864042071638163,0.167593956,0.1458393037,0.466824472,TiO2/SiO2,1043.8788911808172,1202.7831638781463
5% Yb,B,102.97749,895.2528586289569,0.23198448515301742,0.6774989369035893,1.0005493433564947,0.9882289809161205,0.167593956,0.1458393037,0.466824472,TiO2/SiO2,1043.8788911808172,1202.7831638781463
10% Yb,A,103.26163,886.6557662821577,0.22660885752045556,0.7027156166332064,1.0027431292727027,0.988118820127089,0.1411946267,0.1475556344,0.9746463299,TiO2/SiO2,1043.8788911808172,1202.7831638781463
10% Yb,B,104.93342,883.2934706848181,0.25139064370531333,1.000775444086355,1.0051775687859978,0.9766901717298455,0.1411946267,0.1475556344,0.9746463299,TiO2/SiO2,1043.8788911808172,1202.7831638781463
15% Yb,A,102.9808,876.213883483872,0.29474144694933424,0.7065251969299131,0.9971769494896136,0.938624190140298,0.1730604768,0.1445604563,1.202379942,TiO2/SiO2,1043.8788911808172,1202.7831638781463
15% Yb,B,103.09402,878.1814730434902,0.27320643816198065,1.0492479583199879,1.0055398945545047,0.9579587642425818,0.1730604768,0.1445604563,1.202379942,TiO2/SiO2,1043.8788911808172,1202.7831638781463

File: data/YbYAG_pure_A_B_coating_fit_summary.csv
sample,fit_window_nm,median_transmission_fraction,median_transmission_percent,absorbance_from_transmission,symmetric_surface_reflectance_fit,equivalent_symmetric_index,one_side_reflectance_fit_assuming_other_side_bare_yag,bare_yag_surface_reflectance_model,bare_yag_slab_transmission_model
Pure sample A,1100-1200,0.8461405015801832,84.61405015801832,0.07255751640000001,0.0833411640598982,1.8117084502236276,0.0828260587651202,0.08385569109025062,0.8452641033680413
Pure sample B,1100-1200,0.725531755089516,72.5531755089516,0.13934357459999996,0.15906299266932086,2.3268294980313264,0.22285933137515535,0.08385569109025062,0.8452641033680413

File: data/optical_summary.csv
yb_percent,transmission_absorbance_correlation,absorbance_offset,residual_rmse,feature_1_nm,feature_1_ev,feature_2_nm,feature_2_ev,feature_3_nm,feature_3_ev
5,0.9988471573502118,0.08506418297845819,0.10656851399670222,831.0,1.4919879470517448,868.0,1.4283893824884792,906.0,1.3684790110375276
10,0.998909739872411,-0.026566631601709023,0.0715129820202644,822.0,1.5083235815085156,859.0,1.4433550454016297,894.0,1.386847856823266
15,0.9993392147709576,-0.03921646720594918,0.04142611193946361,819.0,1.5138485763125762,856.0,1.4484135327102803,891.0,1.3915173782267114
